Repository: xcmaddog/epoxy_bo

# Epoxy Bayesian Optimization GUI (prototype)

## Running it

```
pip install -r requirements.txt
python main.py
```

First launch creates `data/measurements.csv` and `data/project_state.json`
with sensible-but-placeholder defaults. **Edit the bounds and thresholds in
the Setup tab before running real batches** — the defaults in
`backend/experiment.py::default_campaign_config` are just enough to make
the app runnable, not calibrated to your actual chemistry.

## Project layout

```
backend/
  schema.py          Raw CSV I/O, Archimedes density calc, replicate aggregation
  experiment.py       Ax Client construction: search space, objectives, thresholds
  stability.py        Hypervolume-based front-stability metric (independent of Ax's model)
  project_state.py    Workflow stage machine, decision log, S*, cached suggestions (JSON)
gui/
  main_window.py       App shell + persistent header (stage + S*)
  tabs/
    setup_tab.py        Edit campaign bounds/thresholds
    data_entry_tab.py   Enter raw replicate measurements
    suggestions_tab.py  Request/display next batch from Ax
    pareto_tab.py        Overlaid fronts + stability chart + S* lock-in
    decision_log_tab.py  Read-only decision history
data/
  measurements.csv     Permanent raw data -- the actual source of truth
  project_state.json   Current modeling choices -- safe to hand-edit or reset
```

## Design decisions worth knowing about before you extend this

- **The CSV never changes shape when you change the model.** Ax's
  `Client` is rebuilt from `measurements.csv` + `project_state.json` every
  time it's needed (fast at this data scale), rather than persisting Ax's
  own internal experiment format, which is more likely to shift between
  Ax versions than your own schema is.
- **Mixture constraint (sum to 1)** is enforced via Ax's
  `DerivedParameterConfig`, not a separate inequality constraint — see the
  comments in `experiment.py::build_client`.
- **Suggestions are cached, not regenerated on open.** Ax's acquisition
  optimization has some randomness across restarts; re-running it every
  time the app launches could silently change the displayed batch. New
  suggestions only appear when you click "Generate next batch."
- **Stability (hypervolume) is computed from raw data, not the fitted
  GP**, so the "has this plateaued" signal doesn't wobble just because the
  model refit differently — see the top of `stability.py` for the full
  reasoning.
- **Locking in S\* is a deliberate, confirmable GUI action** (with an
  "are you sure" dialog) and is logged as a permanent, append-only entry
  in the decision log — it's a chemistry judgment call, not something the
  app infers automatically.

## Known gaps / next steps (prototype, not finished product)

- No validation-blend workflow yet (testing A/B mixed in ratios once S* is
  chosen) — `Stage.VALIDATING_BLENDS` exists in the state machine but
  there's no tab built for it yet.
- No CSV import/export dialog in the GUI yet — `measurements.csv` is a
  plain file you can already copy/edit/version by hand, but a "load a
  different CSV" file picker isn't wired up.
- Objective thresholds (hypervolume reference points) are set once in the
  Setup tab; there's no guidance in-app for choosing them well, since
  that's chemistry judgment, not something the app can infer.
- Real replicate variance from your actual test rig will differ from the
  placeholder noise handling here — worth revisiting `aggregate_replicates`'s
  SEM calculation once you have real data with more than 1-2 batches.

File: data/measurements.csv
mix_id,batch_num,sample_id,epon_828,epikote_1163,heloxy_107,glymo,nsa,ddsa,bdma,mass_air_g,mass_submerged_g,fluid_density_g_cm3,modulus,volume_cm3,density,notes
B,1,B-1-1,0.1657799999999999,0.0,0.19973,0.01031,0.29963,0.2996,0.02495,7.1089,0.6098,0.9907,1.35,6.560109013828607,1.0836557723377085,This sample had some bubbles near the outside of the part.
B,1,B-1-2,0.1657799999999999,0.0,0.19973,0.01031,0.29963,0.2996,0.02495,7.0728,0.6064,0.9907,1.49,6.527102049056223,1.0836049362860325,"This sample was turned to a diameter of 0.422"" to remove bubbles on the outside of the part."
B,1,B-1-3,0.1657799999999999,0.0,0.19973,0.01031,0.29963,0.2996,0.02495,7.1767,0.5995,0.9907,1.4,6.638942162107601,1.081000530620933,
A,1,A-1-1,0.0,0.02249,0.35084,0.01021,0.58938,0.01037,0.01671,7.1755,0.7262,0.9907,1.78,6.509841526193601,1.1022541748716914,
A,1,A-1-2,0.0,0.02249,0.35084,0.01021,0.58938,0.01037,0.01671,7.3027,0.7298,0.9907,1.62,6.634601796709397,1.1006990658613398,
A,1,A-1-3,0.0,0.02249,0.35084,0.01021,0.58938,0.01037,0.01671,7.2809,0.7296,0.9907,1.69,6.61279903098819,1.1010314945125397,
A,2,A-2-1,0.0,0.2554599999999999,0.25468,0.00509,0.25845,0.21679,0.00953,8.0269,1.4488,0.9907,2.23,6.639850610679317,1.2088976801812077,
A,2,A-2-2,0.0,0.2554599999999999,0.25468,0.00509,0.25845,0.21679,0.00953,7.9202,1.418,0.9907,2.36,6.56323811446452,1.206751890129495,
A,2,A-2-3,0.0,0.2554599999999999,0.25468,0.00509,0.25845,0.21679,0.00953,7.9782,1.426,0.9907,2.14,6.613707479559907,1.2063128018070266,
A,3,A-3-1,0.0,0.12277,0.34002,0.00367,0.43483,0.09283,0.00588,7.5412,1.0366,0.9907,1.97,6.565660643989099,1.1485820557759123,
A,3,A-3-2,0.0,0.12277,0.34002,0.00367,0.43483,0.09283,0.00588,7.7078,1.058,0.9907,1.95,6.712223680226103,1.148322875875966,
A,3,A-3-3,0.0,0.12277,0.34002,0.00367,0.43483,0.09283,0.00588,7.5254,1.0346,0.9907,2.06,6.551731099222772,1.1486124637949098,
A,4,A-4-1,0.0,0.05221,0.35647,0.01598,0.532,0.03143,0.01191,7.444,0.8359,0.9907,1.64,6.67013222973655,1.116019854421089,
A,4,A-4-2,0.0,0.05221,0.35647,0.01598,0.532,0.03143,0.01191,7.3477,0.8251,0.9907,1.65,6.583829615423437,1.1160221982031706,
A,4,A-4-3,0.0,0.05221,0.35647,0.01598,0.532,0.03143,0.01191,7.3313,0.8256,0.9907,1.7,6.566770970021197,1.1164238913568103,
A,5,A-5-1,0.0,0.0700099999999999,0.3521,0.00746,0.36412,0.16692,0.03939,7.3731,0.8394,0.9907,1.14,6.595033814474613,1.117977588502686,
A,5,A-5-2,0.0,0.0700099999999999,0.3521,0.00746,0.36412,0.16692,0.03939,7.3116,0.8317,0.9907,1.19,6.540728777631978,1.1178570842142626,
A,5,A-5-3,0.0,0.0700099999999999,0.3521,0.00746,0.36412,0.16692,0.03939,7.3266,0.8259,0.9907,1.22,6.561724033511658,1.1165663113203197,
A,6,A-6-1,0.0,0.3634199999999999,0.1691,0.01935,0.38398,0.06147,0.00268,8.1461,1.8209,0.9907,2.65,6.38457656202685,1.2759029390375007,
A,6,A-6-2,0.0,0.3634199999999999,0.1691,0.01935,0.38398,0.06147,0.00268,8.1609,1.8231,0.9907,2.49,6.397294842030886,1.2756798305405663,
A,6,A-6-3,0.0,0.3634199999999999,0.1691,0.01935,0.38398,0.06147,0.00268,8.2824,1.853,0.9907,2.47,6.489754718885638,1.2762269698572182,
B,2,B-2-1,0.35919999999999996,0.0,0.09131,0.01046,0.39635,0.10302,0.03966,7.2494,0.7363,0.9907,2.56,6.574240436055314,1.1026977291919362,Tuned on this sample
B,2,B-2-2,0.35919999999999996,0.0,0.09131,0.01046,0.39635,0.10302,0.03966,7.1677,0.7197,0.9907,2.53,6.50852932270112,1.1012779761166254,
B,2,B-2-3,0.35919999999999996,0.0,0.09131,0.01046,0.39635,0.10302,0.03966,7.2225,0.7299,0.9907,2.4,6.5535479963662056,1.1020747851400057,
B,3,B-3-1,0.1979700000000001,0.0,0.14906,0.01748,0.14578,0.46089,0.02882,7.0162,0.5618,0.9907,2.14,6.51498940143333,1.076931913113535,
B,3,B-3-3,0.1979700000000001,0.0,0.14906,0.01748,0.14578,0.46089,0.02882,7.0436,0.5602,0.9907,2.25,6.544261633188654,1.0763017120646574,Tuned on this sample
B,4,B-4-1,0.33446,0.0,0.10084,0.01161,0.24416,0.26043,0.0485,7.1495,0.6731,0.9907,2.46,6.5371959220753,1.0936646362176519,
B,4,B-4-2,0.33446,0.0,0.10084,0.01161,0.24416,0.26043,0.0485,7.2485,0.6912,0.9907,2.38,6.618855354799636,1.0951289326399587,
B,4,B-4-3,0.33446,0.0,0.10084,0.01161,0.24416,0.26043,0.0485,7.2247,0.6847,0.9907,2.36,6.6013929544766325,1.0944205336391437,
B,5,B-5-1,0.30424000000000007,0.0,0.13107,0.01052,0.43371,0.11805,0.00241,7.196,0.7387,0.9907,2.34,6.517916624608862,1.1040337602403483,
B,5,B-5-2,0.30424000000000007,0.0,0.13107,0.01052,0.43371,0.11805,0.00241,7.4167,0.7589,0.9907,2.46,6.720298778641364,1.1036265267806182,
B,5,B-5-3,0.30424000000000007,0.0,0.13107,0.01052,0.43371,0.11805,0.00241,7.2824,0.745,0.9907,2.44,6.598768547491672,1.1035998531526297,
